Repository: RubenJC-1/Stress-Strain

# Stress-Strain
Stress strain analysis of wood under compression 


This code analyzes stress-strain data from test done parallel to the grain and returns young's modulus, maximum stress, strain at maximum stress, ultimate strain, and the ratio of ultimate strain to strain at maximum stress.

To see the outpu, just open the UltimateStrain_analysis.ipynb file.

File: UltimateStrain_analysis.ipynb
# Analysis of wood species loaded in compression parallel to grain

```
# %matplotlib notebook
%matplotlib inline
import pandas as pd
import numpy as np
import matplotlib.pyplot as plt
from sklearn.linear_model import LinearRegression
```

```
## Units definition
inch = 1.0
lbs = 1.0
mm = (1/25.4)*inch
inch2 = inch*inch
```

## Definition of dimesions of specimens tested
### Labes, species, and dimensions

```
Dimensions = {'Label':  ['7-1','7-2','7-3','7-4','8-1','8-2','8-3','8-4','9-1','9-2','9-3','9-4'],
              'Specie': ['DF','DF','DF','DF','P','P','P','P','LVL','LVL','LVL','LVL'],
              'Width':  [42.01,41.91,41.73,42.01,35.98,36.00,35.97,35.98,41.98,41.98,42.17,42.06],
              'Length': [41.93,42.20,42.16,41.91,36.01,35.89,35.89,35.97,42.42,42.45,42.41,42.48]}; 


Dimensions = pd.DataFrame(Dimensions, columns=['Label', 'Specie', 'Width', 'Length'])
Dimensions.Width = Dimensions.Width*mm
Dimensions.Length = Dimensions.Length*mm
Dimensions['Area'] = Dimensions.Width*Dimensions.Length

Dimensions.head(12)
```

   Label Specie     Width    Length      Area
0    7-1     DF  1.653937  1.650787  2.730298
1    7-2     DF  1.650000  1.661417  2.741339
2    7-3     DF  1.642913  1.659843  2.726977
3    7-4     DF  1.653937  1.650000  2.728996
4    8-1      P  1.416535  1.417717  2.008246
5    8-2      P  1.417323  1.412992  2.002666
6    8-3      P  1.416142  1.412992  2.000997
7    8-4      P  1.416535  1.416142  2.006015
8    9-1    LVL  1.652756  1.670079  2.760233
9    9-2    LVL  1.652756  1.671260  2.762185
10   9-3    LVL  1.660236  1.669685  2.772072
11   9-4    LVL  1.655906  1.672441  2.769404

```
def analyze_stress_strain_data(stress, strain, lower_limit_pct, upper_limit_pct, title):
    """
    Analyzes stress-strain data and plots the stress-strain curve along with the linear elastic region. 
    
    Inputs:
    - stress: numpy array of stress values (psi)
    - strain: numpy array of strain values (dimensionless)
    - lower_limit_pct: float, percentage of maximum stress to be used as lower limit of linear elastic region
    - upper_limit_pct: float, percentage of maximum stress to be used as upper limit of linear elastic region
    - title: string, title of the stress-strain curve plot
    
    Outputs:
    - Prints:
        - Young's modulus (psi)
        - Maximum stress (psi)
        - Strain at max stress
        - Ultimate strain
        - Ultimate strain / Strain at max stress
    - Returns: None
    """
    
    # Find the maximum stress and corresponding strain
    max_stress = np.max(stress)
    max_stress_strain = strain[np.argmax(stress)]
    
    end = np.where(stress > upper_limit_pct*max_stress)[0][0]
    start = np.where(stress > lower_limit_pct*max_stress)[0][0]

    # Fit a line to the data in the linear elastic region
    elastic_strain = strain[start:end]
    elastic_stress = stress[start:end]
    slope, _ = np.polyfit(elastic_strain, elastic_stress, 1)
    
    # Calculate Young's modulus from the slope
    youngs_modulus = round(slope,3)
    
    # Find the strain at max stress
    ultimate_strain = strain[np.argmax(stress)]
    
    # Plot the stress-strain curve and the linear elastic region
    plt.plot(strain, stress)
    plt.plot(elastic_strain, elastic_strain * slope, 'r--')
    plt.plot([max_stress_strain, ultimate_strain], [0, max_stress], 'g--')
    
    # Find the ultimate strain and stress
    ult_strain = strain[len(strain)-1]
    ult_stress = stress[len(stress)-1]
    
    plt.plot( [ult_strain, ult_strain], [0, ult_stress], 'g--')
    plt.xlabel('Strain')
    plt.ylabel('Stress')
    plt.title('Specimen: ' + title)
    plt.grid()
    plt.show()

    # Print out the results
    print(f'Young\'s modulus (psi): {youngs_modulus}')
    print(f'Maximum stress (psi): {round(max_stress,3)}')
    print(f'Strain at max stress: {round(ultimate_strain,6)}')
    print(f'Ultimate strain: {round(ult_strain,6)}')
    print(f'Ultimate strain / Strain at max stress: {round(ult_strain/ultimate_strain,2)}')
```

```
for name in Dimensions.Label:
    specie = Dimensions.loc[Dimensions.Label== name,'Specie'].iloc[0]
    
    # Import Excel file as a Pandas dataframe
    data = pd.read_excel('data/'specie +'_' + name + '.xlsx')
    data = data.rename(columns={'Time (sec)':'Time',
                                  'Extension (in)':'Extension',
                                  'Load (lbf)':'Load',
                                  'Strain (%)':'Strain'})

    data['Stress'] = data.Load/Dimensions.loc[Dimensions.Label== name,'Area'].iloc[0]
    data.Stress = -1*data.Stress
    data.Strain = -1*(1/100)*data.Strain
    stress = data.Stress.to_numpy()
    strain = data.Strain.to_numpy()
    analyze_stress_strain_data(stress, strain, lower_limit_pct=0.15, upper_limit_pct=0.6,title= specie + ' ' + name)
```
